Repository: satco-minerals/satco-minerals.github.io

---
layout: default

title: SATCO | Global Commodities & Supply Chain Partner
---

# SATCO

## Your Trusted Global Commodities & Supply Chain Partner

Expertise in International Logistics, Commodity Sourcing, and Strategic Consulting. We deliver reliable commodities directly to your destination with professional logistics management.

[Request a Quote](#)

---

### Our Core Products

*   **Cement**
*   **Clinker**
*   **Dolomite**
*   **Gypsum Stone**
*   **Gypsum Powder**
*   **Microsilica / Silica Fume**
*   **Calcium Carbonate**

---

### Navigation
[Home](#) | [About Us](#) | [Commodities](#) | [Logistics Consulting](#) | [Contact Us](#)

File: products/oil-well-cement/index.md
---
layout: default
title: Oil Well Cement | SATCO
---

<style>
  .content-card { 
    background: #ffffff; 
    padding: 30px; 
    border-radius: 12px; 
    border-left: 8px solid #d4af37; 
    margin-bottom: 30px;
    box-shadow: 0 4px 15px rgba(0,0,0,0.1);
  }
  h1 { color: #0d1b2a; margin-top: 0; }
  h2 { color: #0d1b2a; border-bottom: 2px solid #d4af37; padding-bottom: 5px; margin-top: 25px; }
  ul { line-height: 1.8; color: #333; }
  li { margin-bottom: 10px; }
  
  table { width: 100%; border-collapse: collapse; margin: 20px 0; }
  th, td { border: 1px solid #ddd; padding: 12px; text-align: left; }
  th { background-color: #0d1b2a; color: #ffffff; }
  tr:nth-child(even) { background-color: #f9f9f9; }
</style>

<div class="content-card">
  <h1>Oil Well Cement</h1>
  <p>Oil Well Cement is a high-performance hydraulic cement specifically engineered for the critical task of cementing oil and gas wells. It is formulated to maintain its integrity under extreme high-pressure and high-temperature (HPHT) conditions, providing a robust seal between the well casing and the surrounding geological formations.</p>

  <h2>Cement Strength Classes</h2>
  <p>Unlike general construction cement, Oil Well Cement is classified by API (American Petroleum Institute) classes based on the depth and conditions of the well:</p>
  <ul>
    <li><b>Class G (Moderate/High):</b> The most common universal grade, designed for depths up to 8,000 feet. It is highly versatile and can be modified with additives to suit various conditions.</li>
    <li><b>Class H (High):</b> A high-strength grade used for deep wells. It is similar to Class G but has a different specific surface area to accommodate specific thickening time requirements.</li>
    <li><b>Class A/B:</b> Basic grades used for shallow wells where extreme pressure/temperature are not factors.</li>
    <li><b>Class D/E/F:</b> Specialized grades for deep wells characterized by extreme pressure and high temperatures.</li>
  </ul>

  <h2>Key Advantages</h2>
  <ul>
    <li><b>Consistent Thickening Time:</b> Engineered to remain pumpable for extended periods during long-distance casing jobs.</li>
    <li><b>Pressure & Temperature Resistance:</b> Maintains mechanical stability in the harsh subterranean environments of drilling rigs.</li>
    <li><b>Low Fluid Loss:</b> Formulated to prevent the loss of water into porous formations, ensuring a strong bond.</li>
    <li><b>High Chemical Stability:</b> Resists contamination from drilling muds and chemical impurities found in oil reservoirs.</li>
  </ul>

  <h2>Primary Applications</h2>
  <ul>
    <li><b>Casing Cementing:</b> Creating a permanent, impermeable seal between the steel casing and the rock wall.</li>
    <li><b>Plug & Abandonment:</b> Sealing decommissioned wells to prevent environmental contamination and fluid migration.</li>
    <li><b>Squeeze Cementing:</b> Used for remedial repair of existing wells to fix leaks or isolate specific zones.</li>
    <li><b>HPHT Wells:</b> Specialized applications in deep-sea or high-temperature geothermal drilling.</li>
  </ul>

  <h2>Packaging & Supply Options</h2>
  <p>At SATCO, we provide flexible packaging solutions designed to meet the logistical requirements of any construction site or export destination, ensuring product integrity during transport.</p>
  <ul>
    <li><b>50 kg PP Bags:</b> The standard choice for manual handling and smaller construction sites, offering excellent moisture resistance and durability.</li>
    <li><b>1.5-ton Jumbo Bags (Bulk Cement):</b> A secure and efficient way to transport bulk cement for medium-to-large projects, minimizing dust and handling loss.</li>
    <li><b>1.5-ton Jumbo Bags (Packaged 50 kg Bags):</b> Our specialized export solution, containing 30 units of 50 kg PP bags.</li>
  </ul>

  <h2>1. PHYSICAL TESTS</h2>
  <table>
    <tr><th>DESCRIPTION</th><th>API SPECIFICATION 10A-2011</th><th>OBTAINED RESULTS (KCIG 60-3)</th></tr>
    <tr><td>Soundness, autoclave expansion, (%)</td><td>0.80 MAX.</td><td>0.10</td></tr>
    <tr><td>Fineness, Blaine (cm2/g)</td><td>NR</td><td>3400</td></tr>
    <tr><td>Free Water Content, (ml)</td><td>5.9 MAX.</td><td>3.6</td></tr>
    <tr><td>Thickening Time Sch.5 (minutes)</td><td>90 - 120</td><td>108</td></tr>
    <tr><td>Maximum consistency during 15 to 30 min (Bc)</td><td>30 MAX.</td><td>18</td></tr>
    <tr><td>Compressive Strength (psi) At 38 C</td><td>300 MIN.</td><td>700</td></tr>
    <tr><td>Compressive Strength (psi) At 60 C</td><td>1500 MIN.</td><td>2150</td></tr>
    <tr><td>Slurry Density (pcf)</td><td>NR</td><td>119</td></tr>
  </table>

  <h2>2. CHEMICAL ANALYSIS</h2>
  <table>
    <tr><th>DESCRIPTION</th><th>API SPECIFICATION 10A-2011</th><th>OBTAINED RESULTS (KCIG 60-3)</th></tr>
    <tr><td>Magnesium Oxide (MgO) %</td><td>6.0 MAX.</td><td>1.90</td></tr>
    <tr><td>Sulfur Trioxide (SO3) %</td><td>3.0 MAX.</td><td>1.60</td></tr>
    <tr><td>Loss On Ignition %</td><td>3.0 MAX.</td><td>0.70</td></tr>
    <tr><td>Insoluble Residue %</td><td>0.75 MAX.</td><td>0.40</td></tr>
    <tr><td>Tricalcium Silicate (C3S) %</td><td>48-65</td><td>60.5</td></tr>
    <tr><td>Tricalcium Aluminate (C3A) %</td><td>3.0 MAX.</td><td>2.1</td></tr>
    <tr><td>C4AF+2C3A %</td><td>24.0 MAX.</td><td>18.0</td></tr>
    <tr><td>Sodium Oxide Equivalent %</td><td>0.75 MAX.</td><td>0.64</td></tr>
  </table>
</div>
