Repository: satco-minerals/satco-minerals.github.io

---
layout: default

title: SATCO | Global Commodities & Supply Chain Partner
---

# SATCO

## Your Trusted Global Commodities & Supply Chain Partner

Expertise in International Logistics, Commodity Sourcing, and Strategic Consulting. We deliver reliable commodities directly to your destination with professional logistics management.

[Request a Quote](#)

---

### Our Core Products

*   **Cement**
*   **Clinker**
*   **Dolomite**
*   **Gypsum Stone**
*   **Gypsum Powder**
*   **Microsilica / Silica Fume**
*   **Calcium Carbonate**

---

### Navigation
[Home](#) | [About Us](#) | [Commodities](#) | [Logistics Consulting](#) | [Contact Us](#)

File: products/white-portland-cement/index.md
---
layout: default
title: White Portland Cement | SATCO
---

<style>
  .content-card { 
    background: #ffffff; 
    padding: 30px; 
    border-radius: 12px; 
    border-left: 8px solid #d4af37; 
    margin-bottom: 30px;
    box-shadow: 0 4px 15px rgba(0,0,0,0.1);
  }
  h1 { color: #0d1b2a; margin-top: 0; }
  h2 { color: #0d1b2a; border-bottom: 2px solid #d4af37; padding-bottom: 5px; margin-top: 25px; }
  ul { line-height: 1.8; color: #333; }
  li { margin-bottom: 10px; }
  
  table { width: 100%; border-collapse: collapse; margin: 20px 0; }
  th, td { border: 1px solid #ddd; padding: 12px; text-align: left; }
  th { background-color: #0d1b2a; color: #ffffff; }
  tr:nth-child(even) { background-color: #f9f9f9; }
</style>

<div class="content-card">
  <h1>White Portland Cement</h1>
  <p>White Portland Cement is a high-purity binding agent designed for architectural and decorative applications where aesthetic finish is paramount. Produced from raw materials with low iron and manganese content, it delivers a brilliant white color while maintaining the same structural strength and performance characteristics as standard Portland cement.</p>

  <h2>White Portland Cement Strength Classes</h2>
  <p>White Portland cement is produced by using raw materials with very low iron and manganese content to achieve its signature aesthetic color. Beyond its decorative appeal, it is engineered to meet structural requirements and is available in distinct strength classes based on compressive strength in kilograms per square centimeter ($kg/cm^2$) at 28 days.</p>

  <h2>Key Advantages</h2>
  <ul>
    <li><b>Aesthetic Appeal:</b> Provides a clean, bright white finish for high-end architectural projects.</li>
    <li><b>Color Versatility:</b> Excellent base for use with pigments to create vibrant, consistent colored mortars and concretes.</li>
    <li><b>High Performance:</b> Combines visual brilliance with robust structural properties.</li>
    <li><b>Uniformity:</b> Offers consistent color and texture across all batches for architectural consistency.</li>
  </ul>

  <h2>Primary Applications</h2>
  <ul>
    <li><b>Architectural Concrete:</b> Used for building facades, decorative panels, and artistic structural elements.</li>
    <li><b>Terrazzo & Mosaics:</b> Ideal for premium flooring and decorative surface finishes.</li>
    <li><b>Colored Mortars & Grouts:</b> Perfect for creating customized colored masonry joints and artistic applications.</li>
    <li><b>Precast Decorative Elements:</b> Suitable for statues, balustrades, and intricate architectural castings.</li>
  </ul>

  <h2>Packaging & Supply Options</h2>
  <p>At SATCO, we provide flexible packaging solutions designed to meet the logistical requirements of any construction site or export destination, ensuring product integrity during transport.</p>
  <ul>
    <li><b>50 kg PP Bags:</b> The standard choice for manual handling and smaller construction sites, offering excellent moisture resistance and durability.</li>
    <li><b>1.5-ton Jumbo Bags (Bulk Cement):</b> A secure and efficient way to transport bulk cement for medium-to-large projects, minimizing dust and handling loss.</li>
    <li><b>1.5-ton Jumbo Bags (Packaged 50 kg Bags):</b> Our specialized export solution, containing 30 units of 50 kg PP bags.</li>
  </ul>

  <h2>1. PHYSICAL REQUIREMENTS</h2>
  <table>
    <tr><th>DESCRIPTION</th><th>RESULTS</th><th>SPECIFICATION</th></tr>
    <tr><td>Fineness (Specific Surface)</td><td>3700</td><td>-</td></tr>
    <tr><td>Soundness (Le Chatelier Expansion) mm</td><td>1.3</td><td>Max 10</td></tr>
    <tr><td>Compressive Strength 2 Days (MPa)</td><td>24</td><td>Min 20</td></tr>
    <tr><td>Compressive Strength 28 Days (MPa)</td><td>59</td><td>Min 52.5</td></tr>
  </table>

  <h2>2. VICAT TEST & WHITENESS</h2>
  <table>
    <tr><th>DESCRIPTION</th><th>RESULTS</th><th>SPECIFICATION</th></tr>
    <tr><td>Initial Setting Time (min)</td><td>130</td><td>Min 45</td></tr>
    <tr><td>Final Setting Time (min)</td><td>210</td><td>-</td></tr>
    <tr><td>Whiteness (W value) %</td><td>91.5</td><td>Min 90*</td></tr>
    <tr><td>Whiteness (Y value) %</td><td>81.1</td><td>Min 79*</td></tr>
  </table>

  <h2>3. CHEMICAL ANALYSIS</h2>
  <table>
    <tr><th>DESCRIPTION</th><th>RESULTS</th><th>SPECIFICATION</th></tr>
    <tr><td>Silicon Dioxide (SiO2) %</td><td>23.7</td><td>-</td></tr>
    <tr><td>Aluminum Oxide (Al2O3) %</td><td>4.57</td><td>-</td></tr>
    <tr><td>Iron Trioxide (Fe2O3) %</td><td>0.50</td><td>-</td></tr>
    <tr><td>Calcium Oxide (CaO) %</td><td>64.8</td><td>-</td></tr>
    <tr><td>Magnesium Oxide (MgO) %</td><td>2.3</td><td>Max 5</td></tr>
    <tr><td>Sulphur Trioxide (SO3) %</td><td>1.8</td><td>Max 4</td></tr>
    <tr><td>Sodium Oxide (Na2O) %</td><td>0.28</td><td>-</td></tr>
    <tr><td>Potassium Oxide (K2O) %</td><td>0.35</td><td>-</td></tr>
    <tr><td>Chlorides (Cl) %</td><td>0.022</td><td>Max 0.1</td></tr>
    <tr><td>Insoluble Residue (IR) %</td><td>0.3</td><td>Max 5</td></tr>
    <tr><td>Loss On Ignition (LOI) %</td><td>1.5</td><td>Max 5</td></tr>
    <tr><td>Undetermined %</td><td>0.24</td><td>-</td></tr>
  </table>

  <h2>4. CALCULATED COMPOUNDS & OTHERS</h2>
  <table>
    <tr><th>DESCRIPTION</th><th>RESULTS</th></tr>
    <tr><td>Lime Saturation Factor (LSF)</td><td>89.90</td></tr>
    <tr><td>Tricalcium Silicate (C3S) %</td><td>47.06</td></tr>
    <tr><td>Tricalcium Aluminate (C3A) %</td><td>11.27</td></tr>
    <tr><td>Equivalent Alkalies %</td><td>0.51</td></tr>
  </table>
</div>
